Repository: echemdb/electrochemistry-data

# Electrochemistry-data
This repository hosts a dataset for interfacial electrochemistry data,
focusing on cyclic voltammograms of well-defined single crystal electrodes
recorded in aqueous and non-aqueous electrolytes. It consists of published
data that is either retraced from source PDFs or provided by the authors, and
can be browsed on [echemdb.org/cv](https://www.echemdb.org/cv).
The data is provided as frictionless-based [`unitpackages`](https://echemdb.github.io/unitpackage/)
and originates from two kinds of input:

* **Digitized data** retraced from figures in publications, stored as SVG and
  YAML files and converted with [`svgdigitizer`](https://echemdb.github.io/svgdigitizer/).
* **Directly submitted data** provided by authors as CSV files together with
  YAML metadata.

In both cases a BibTeX (BIB) reference ties the data to its publication, and all
input YAML files and output Data Packages are validated against the [echemdb-metadata schema](https://github.com/echemdb/metadata-schema).
The dataset is generated automatically on each release from the input files in
this repository and is maintained by the [echemdb](https://github.com/echemdb) community.

## Accessing Data

### Direct Download

The generated data archive can be downloaded directly as a ZIP:

* **GitHub release (latest):** [data-0.9.2.zip](https://github.com/echemdb/electrochemistry-data/releases/download/0.9.2/data-0.9.2.zip)
* **Zenodo (archived, citable):** download the ZIP from the *Files* section of the [Zenodo record](https://doi.org/10.5281/zenodo.20723429), which always resolves to the latest version.

All releases are also listed in the [release section](https://github.com/echemdb/electrochemistry-data/releases).

### Unitpackage API

A collection can be created from the the [echemdb module](https://echemdb.github.io/unitpackage/usage/echemdb_usage.html) of the [`unitpackages`](https://echemdb.github.io/unitpackage/) interface
(see [`unitpackages` installation instructions](https://echemdb.github.io/unitpackage/installaton.html)).

```python
from unitpackage.database.echemdb import Echemdb
db = Echemdb.from_remote()
```

### Electrochemistry Data API

Install the latest version of the module.

```sh
pip install git+https://github.com/echemdb/electrochemistry-data.git
```

In your preferred Python environment retrieve the URL with the data via

```py
from echemdb_ecdata.url import ECHEMDB_DATABASE_URL
ECHEMDB_DATABASE_URL
```

## Development

If you want to work on the data and repository itself, install [pixi](https://pixi.sh)
and clone the repository:

```sh
git clone https://github.com/echemdb/electrochemistry-data.git
cd electrochemistry-data
```

For possible commands run

```sh
pixi run
```

More pixi tasks can be inferred from the [pyproject.toml](pyproject.toml).

### Conversion

The repository converts source data into standardized frictionless datapackages:

```sh

# Convert all data (SVG digitizer + raw data)
pixi run -e dev convert

# Convert only SVG digitizer data (from literature/svgdigitizer/)
pixi run -e dev convert-svg

# Convert only raw data (from literature/source_data/)
pixi run -e dev convert-raw

# Clean generated data before converting
pixi run -e dev clean-data
```

A typical workflow:

```sh

### Validation

All data (input YAML and output JSON) is validated against the [echemdb-metadata schema](https://github.com/echemdb/metadata-schema).
In addition, filenames, identifiers, and bibliography keys are validated for consistency.

Two umbrella tasks cover all checks:

```sh

# Validate all input files (YAML schema, filenames/identifiers, bib keys)
pixi run -e dev validate-input

# Validate all generated files (JSON schema, identifiers)
pixi run -e dev validate-generated
```

These are also used in the CI workflows. You can run individual sub-tasks:

```sh

# Schema validation
pixi run -e dev validate-svgdigitizer-yaml  # Input YAML (svgdigitizer)
pixi run -e dev validate-source-yaml        # Input YAML (source data)
pixi run -e dev validate-svgdigitizer       # Generated JSON (svgdigitizer)

# Filename and identifier validation
pixi run -e dev validate-identifiers              # All input filenames
pixi run -e dev validate-svgdigitizer-filenames   # SVG digitizer filenames only
pixi run -e dev validate-source-filenames         # Source data filenames only
pixi run -e dev validate-generated-identifiers    # Generated data identifiers

# Lowercase SVG labels and filenames (enforced for Windows compatibility)
pixi run -e dev fix-lowercase          # Apply changes
pixi run -e dev fix-lowercase-dry-run  # Preview only

# Rename directories and files after a bib key change (manual)
pixi run -e dev rename-identifiers OLD_NAME NEW_NAME

# Migrate input YAML metadata across breaking metadata-schema releases

# (applies the migration steps shipped with the metadata-schema repository)
pixi run -e dev migrate-metadata          # Apply changes
pixi run -e dev migrate-metadata-dry-run  # Preview only
```

File: literature/source_data/engstfeld_2018_polycrystalline_17743/engstfeld_2018_polycrystalline_17743_f4b_1.yaml
# This file is part of echemdb (https://github.com/echemdb/website)
# Details on the meta data structure can be found on https://github.com/echemdb/metadata-schema
experimental:
  tags:
    - BCV
  instrumentation:
    - name: Biologic
      type: potentiostat
  operationParameters:
    temperature:
      unit: K
      value: 298.15
system:
  type: electrochemical
  electrodes:
    - name: CE
      function: counter electrode
      crystallographicOrientation: poly
      material: Au
      shape:
        type: mesh
    - name: REF
      function: reference electrode
      source:
        manufacturer: homemade
      type: RHE
    - name: WE
      function: working electrode
      crystallographicOrientation: '100'
      type: single crystal
      description: The geometric area in contact with the electrolyte corresponds to the diameter of the sample (6.0 mm).
      material: Cu
      preparationProcedure:
        description:
          - Sputter and heating under UHV conditions.
      shape:
        diameter:
          unit: mm
          value: 6
        height:
          unit: mm
          value: 2
        type: head shaped
      source:
        manufacturer: Mateck
  electrolyte:
    components:
      - name: water
        proportion:
          unit: volume percent
          value: 100
        source:
          quality: ultrapure water
          refinement: Millipore Milli-Q
        type: solvent
        chemicalIdentifiers:
          cas: 7732-18-5
          smiles: O
      - concentration:
          unit: mol / l
          value: 0.1
        name: KOH
        source:
          supplier: Merck Suprapur
        type: base
        chemicalIdentifiers:
          cas: 1310-58-3
          smiles: '[K+].[OH-]'
    ph:
      value: 13
    type: aqueous
  electrochemicalCell:
    type: hanging meniscus cell attached to UHV system
    source:
      url: https://doi.org/10.1002/chem.201803418
source:
  citationKey: engstfeld_2018_polycrystalline_17743
  url: https://doi.org/10.1002/chem.201803418
  figure: 4b
  curve: '1'
  originalFilename: 1711210002Cu_100_1d6-quer5-cell_03.csv
  techniques:
    - XPS
    - STM
figureDescription:
  type: raw
  measurementType: CV
  scanRate:
    value: 50
    unit: mV / s
dataDescription:
  dialect:
    delimiter: ','
    decimal: '.'
    encoding: utf-8
    headerLines: 0
    columnHeaderLines: 2
  fieldMapping: # Also map fields which should be kept unchanged.
    E / V vs. RHE: E # If the header consists of multiple lines, separate by " / ".
    j / mA cm\+(-2): j
    <I> / mA: I
  fieldUnits:
    - name: E
      unit: V
      reference: RHE
    - name: j
      unit: mA / cm2
    - name: I
      unit: mA
curation:
  process:
    - role: curator
      name: Albert Engstfeld
      orcid: https://orcid.org/0000-0002-9686-3948
      date: 2021-07-09
    - role: reviewer
      name: Albert Engstfeld
      orcid: https://orcid.org/0000-0002-9686-3948
      date: 2022-01-21
echemdbSchemaVersion: 0.8.2

File: literature/source_data/engstfeld_2018_polycrystalline_17743/engstfeld_2018_polycrystalline_17743_f4b_2.yaml
# This file is part of echemdb (https://github.com/echemdb/website)
# Details on the meta data structure can be found on https://github.com/echemdb/metadata-schema
experimental:
  tags:
    - BCV
  instrumentation:
    - name: Biologic
      type: potentiostat
  operationParameters:
    temperature:
      unit: K
      value: 298.15
system:
  type: electrochemical
  electrodes:
    - name: CE
      function: counter electrode
      crystallographicOrientation: poly
      material: Au
      shape:
        type: mesh
    - name: REF
      function: reference electrode
      source:
        manufacturer: homemade
      type: RHE
    - name: WE
      function: working electrode
      type: single crystal
      crystallographicOrientation: '100'
      description: The geometric area in contact with the electrolyte is determined by the inner diameter of the O-ring of the flow cell (4.4 mm).
      material: Cu
      preparationProcedure:
        description:
          - Sputter and heating under UHV conditions.
      shape:
        diameter:
          unit: mm
          value: 8
        height:
          unit: mm
          value: 2
        type: head shaped
      source:
        manufacturer: Mateck
  electrolyte:
    components:
      - name: water
        proportion:
          unit: volume percent
          value: 100
        source:
          quality: ultrapure water
          refinement: Millipore Milli-Q
        type: solvent
        chemicalIdentifiers:
          cas: 7732-18-5
          smiles: O
      - concentration:
          unit: mol / l
          value: 0.1
        name: KOH
        source:
          supplier: Merck Suprapur
        type: base
        chemicalIdentifiers:
          cas: 1310-58-3
          smiles: '[K+].[OH-]'
    ph:
      value: 13
    type: aqueous
  electrochemicalCell:
    type: flow cell attached to UHV system
    source:
      url: https://doi.org/10.1002/chem.201803418
source:
  citationKey: engstfeld_2018_polycrystalline_17743
  url: https://doi.org/10.1002/chem.201803418
  originalFilename: 1708030001Cu100_UHV_C01_cycle29.csv
  figure: 4b
  curve: '2'
  techniques:
    - XPS
    - STM
figureDescription:
  type: raw
  measurementType: CV
  scanRate:
    value: 50
    unit: mV / s
dataDescription:
  dialect:
    delimiter: ','
    decimal: '.'
    encoding: utf-8
    headerLines: 0
    columnHeaderLines: 2
  fieldMapping: # Also map fields which should be kept unchanged.
    E / V vs. RHE: E # If the header consists of multiple lines, separate by " / ".
    j / \g(m)A/cm\+(-2): j
  fieldUnits:
    - name: E
      unit: V
      reference: RHE
    - name: j
      unit: uA / cm2
curation:
  process:
    - role: experimentalist
      name: Albert Engstfeld
      orcid: https://orcid.org/0000-0002-9686-3948
      date: 2021-07-09
    - role: reviewer
      name: Albert Engstfeld
      orcid: https://orcid.org/0000-0002-9686-3948
      date: 2022-01-21
echemdbSchemaVersion: 0.9.0

File: literature/source_data/engstfeld_2018_polycrystalline_17743/engstfeld_2018_polycrystalline_17743_f4b_3.yaml
# This file is part of echemdb (https://github.com/echemdb/website)
# Details on the meta data structure can be found on https://github.com/echemdb/metadata-schema
experimental:
  tags:
    - BCV
  instrumentation:
    - name: Biologic
      type: potentiostat
  operationParameters:
    temperature:
      unit: K
      value: 298.15
system:
  type: electrochemical
  electrodes:
    - name: CE
      function: counter electrode
      crystallographicOrientation: poly
      material: Au
      shape:
        type: mesh
    - name: REF
      function: reference electrode
      source:
        manufacturer: homemade
      type: RHE
    - name: WE
      function: working electrode
      type: single crystal
      crystallographicOrientation: '100'
      geometricElectrolyteContactArea:
        unit: 1 / cm2
      material: Cu
      preparationProcedure:
        description:
          - Sputter and heating under UHV conditions.
      shape:
        diameter:
          unit: mm
          value: 4.4
        height:
          unit: mm
          value: 2
        type: head shaped
      source:
        manufacturer: Mateck
  electrolyte:
    components:
      - name: water
        proportion:
          unit: volume percent
          value: 100
        source:
          quality: ultrapure water
          refinement: Millipore Milli-Q
        type: solvent
        chemicalIdentifiers:
          cas: 7732-18-5
          smiles: O
      - concentration:
          unit: mol / l
          value: 0.1
        name: KOH
        source:
          supplier: Merck Suprapur
        type: base
        chemicalIdentifiers:
          cas: 1310-58-3
          smiles: '[K+].[OH-]'
    ph:
      value: 13
    type: aqueous
  electrochemicalCell:
    type: flow cell attached to UHV system
    source:
      url: https://doi.org/10.1002/chem.201803418
source:
  citationKey: engstfeld_2018_polycrystalline_17743
  url: https://doi.org/10.1002/chem.201803418
  originalFilename: 17080801Cu100_UHVNa_C01_cycle11.csv
  figure: 4b
  curve: '3'
  techniques:
    - XPS
    - STM
figureDescription:
  type: raw
  measurementType: CV
  scanRate:
    value: 50
    unit: mV / s
dataDescription:
  dialect:
    delimiter: ','
    decimal: '.'
    encoding: utf-8
    headerLines: 0
    columnHeaderLines: 2
  fieldMapping: # Also map fields which should be kept unchanged.
    E / V vs. RHE: E # If the header consists of multiple lines, separate by " / ".
    j / mA/cm\+(-2): j
    <I> / mA: I
  fieldUnits:
    - name: E
      unit: V
      reference: RHE
    - name: j
      unit: mA / cm2
    - name: I
      unit: mA
curation:
  process:
    - role: experimentalist
      name: Albert Engstfeld
      orcid: https://orcid.org/0000-0002-9686-3948
      date: 2021-07-09
    - role: reviewer
      name: Albert Engstfeld
      orcid: https://orcid.org/0000-0002-9686-3948
      date: 2022-01-21
echemdbSchemaVersion: 0.8.2

File: literature/source_data/engstfeld_2018_polycrystalline_17743/engstfeld_2018_polycrystalline_17743_f4b_4.yaml
# This file is part of echemdb (https://github.com/echemdb/website)
# Details on the meta data structure can be found on https://github.com/echemdb/metadata-schema
experimental:
  tags:
    - BCV
  instrumentation:
    - name: Biologic
      type: potentiostat
  operationParameters:
    temperature:
      unit: K
      value: 298.15
system:
  type: electrochemical
  electrodes:
    - name: CE
      function: counter electrode
      crystallographicOrientation: poly
      material: Au
      shape:
        type: mesh
    - name: REF
      function: reference electrode
      source:
        manufacturer: homemade
      type: RHE
    - name: WE
      function: working electrode
      type: single crystal
      crystallographicOrientation: '100'
      description: The geometric area in contact with the electrolyte is determined by the inner diameter of the O-ring of the flow cell (4.4 mm).
      material: Cu
      preparationProcedure:
        description:
          - Sputter and heating under UHV conditions.
      shape:
        diameter:
          unit: mm
          value: 8
        height:
          unit: mm
          value: 2
        type: head shaped
      source:
        manufacturer: Mateck
  electrolyte:
    components:
      - name: water
        proportion:
          unit: volume percent
          value: 100
        source:
          quality: ultrapure water
          refinement: Millipore Milli-Q
        type: solvent
        chemicalIdentifiers:
          cas: 7732-18-5
          smiles: O
      - concentration:
          unit: mol / l
          value: 0.1
        name: NaOH
        source:
          supplier: Merck Suprapur
        type: base
        chemicalIdentifiers:
          cas: 1310-73-2
          smiles: '[Na+].[OH-]'
    ph:
      value: 13
    type: aqueous
  electrochemicalCell:
    type: flow cell attached to UHV system
    source:
      url: https://doi.org/10.1002/chem.201803418
source:
  citationKey: engstfeld_2018_polycrystalline_17743
  url: https://doi.org/10.1002/chem.201803418
  originalFilename: 1711210002Cu_100_1d6-quer5-cell_03.csv
  figure: 4b
  curve: '4'
  techniques:
    - XPS
    - STM
figureDescription:
  type: raw
  measurementType: CV
  scanRate:
    value: 50
    unit: mV / s
dataDescription:
  dialect:
    delimiter: ','
    decimal: '.'
    encoding: utf-8
    headerLines: 0
    columnHeaderLines: 2
  fieldMapping: # Also map fields which should be kept unchanged.
    E / V vs. RHE: E # If the header consists of multiple lines, separate by " / ".
    j / mA/cm\+(-2): j
    <I> / mA: I
  fieldUnits:
    - name: E
      unit: V
      reference: RHE
    - name: j
      unit: mA / cm2
    - name: I
      unit: mA
curation:
  process:
    - role: experimentalist
      name: Albert Engstfeld
      orcid: https://orcid.org/0000-0002-9686-3948
      date: 2021-07-09
    - role: reviewer
      name: Albert Engstfeld
      orcid: https://orcid.org/0000-0002-9686-3948
      date: 2022-01-21
echemdbSchemaVersion: 0.8.2

File: literature/source_data/hermann_2021_effect_138279/hermann_2021_effect_138279_f5a_black.yaml
curation:
  process:
    - role: experimentalist
      name: Johannes M. Hermann
      orcid: https://orcid.org/0000-0001-7119-1295
    - role: supervisor
      name: Ludwig A. Kibler
      orcid: https://orcid.org/0000-0003-1152-1445
system:
  type: electrochemical
  electrolyte:
    type: aqueous
    components:
      - name: water
        type: solvent
        chemicalIdentifiers:
          cas: 7732-18-5
          smiles: O
        proportion:
          value: 100
          unit: volume percent
        source:
          refinement: Sartorius arium 611UV
          purity:
            grade: ultrapure water
        purity:
          totalIonConductivity:
            value: 18.2
            unit: MOhm cm
          totalOrganicCarbon:
            value: 3
            unit: ppb
      - name: HClO4
        type: acid
        source:
          supplier: Merck Suprapur
        chemicalIdentifiers:
          cas: 7601-90-3
          smiles: Cl(=O)(=O)(=O)O
        concentration:
          value: 0.1
          unit: mol / l
      - name: HCOOH
        type: acid
        source:
          supplier: Merck Suprapur
        chemicalIdentifiers:
          cas: 64-18-6
          smiles: OC(=O)C
        concentration:
          value: 0.1
          unit: mol / l
    ph:
      comment: "Estimated with CurTiPot (v4.4.0) using a temperature of 25 °C."
      value: 1.106
  electrodes:
    - name: RE
      function: reference electrode
      redoxSystem: Hg/Hg2SO4
      material: Hg
      description: |
        SI Analytics B3610+
          potentialDefiningConcentration:
        potassium sulfate: sat.
    - name: WE
      function: working electrode
      type: single crystal
      material: Au
      crystallographicOrientation: "111"
      source:
        supplier: MaTecK GmbH
      purity:
        grade: 5N
      geometricElectrolyteContactArea:
        value: 0.1241
        unit: cm2
        comment: Value provided by the authors; it is not reported in the publication. It corresponds to the oval surface with diameters of 4 and 3.95 mm.
      shape:
        type: cylinder
        height:
          value: 5
          unit: mm
        diameter:
          value: 4
          unit: mm
      preparationProcedure:
        description:
          - oval shape with 4 and 3.95 mm diameter
  electrochemicalCell:
    type: beaker cell
source:
  citationKey: hermann_2021_effect_138279
  url: https://doi.org/10.1016/j.electacta.2021.138279
  figure: 5a
  curve: black
  originalFilename: 2017-03-06T09-54-32.000_0003_AUT84422.tsv
experimental:
  tags:
    - FAOR
  operationParameters:
    temperature:
      unit: deg_C
      value: 20
figureDescription:
  type: raw
  measurementType: CV
  scanRate:
    value: 10
    unit: mV / s
dataDescription:
  dialect:
    delimiter: "\t"
    decimal: '.'
    encoding: utf-8-sig
    headerLines: 0
    columnHeaderLines: 1
  fieldMapping:
    Time (s): t
    WE(1).Potential (V): E
    WE(1).Current (A): I
    Scan: cycle
  fieldUnits:
    - name: t
      unit: s
    - name: E
      unit: V
      reference: MSE-sat
    - name: I
      unit: A
echemdbSchemaVersion: 0.9.0

File: literature/source_data/hermann_2021_effect_138279/hermann_2021_effect_138279_f5a_blue.yaml
curation:
  process:
    - role: experimentalist
      name: Johannes M. Hermann
      orcid: https://orcid.org/0000-0001-7119-1295
system:
  type: electrochemical
  electrolyte:
    type: aqueous
    components:
      - name: water
        type: solvent
        chemicalIdentifiers:
          cas: 7732-18-5
          smiles: O
        proportion:
          value: 100
          unit: volume percent
        source:
          refinement: Sartorius arium 611UV
          purity:
            grade: ultrapure water
        purity:
          totalIonConductivity:
            value: 18.2
            unit: MOhm cm
          totalOrganicCarbon:
            value: 3
            unit: ppb
      - name: H2SO4
        type: acid
        source:
          supplier: Merck Suprapur
        concentration:
          value: 0.1
          unit: mol / l
      - name: HCOOH
        type: acid
        source:
          supplier: Merck Suprapur
        chemicalIdentifiers:
          cas: 64-18-6
          smiles: OC(=O)C
        concentration:
          value: 0.1
          unit: mol / l
    ph:
      comment: "Estimated with CurTiPot (v4.4.0) using a temperature of 25 °C."
      value: 1.037
  electrodes:
    - name: RE
      function: reference electrode
      redoxSystem: Hg/Hg2SO4
      material: Hg
      description: |
        SI Analytics B3610+
          potentialDefiningConcentration:
        potassium sulfate: sat.
    - name: WE
      function: working electrode
      type: single crystal
      material: Au
      crystallographicOrientation: "111"
      source:
        supplier: MaTecK GmbH
      purity:
        grade: 5N
      geometricElectrolyteContactArea:
        value: 0.1241
        unit: cm2
        comment: Value provided by the authors; it is not reported in the publication. It corresponds to the oval surface with diameters of 4 and 3.95 mm.
      shape:
        type: cylinder
        height:
          value: 5
          unit: mm
        diameter:
          value: 4
          unit: mm
      preparationProcedure:
        description:
          - oval shape with 4 and 3.95 mm diameter
  electrochemicalCell:
    type: beaker cell
source:
  citationKey: hermann_2021_effect_138279
  url: https://doi.org/10.1016/j.electacta.2021.138279
  figure: 5a
  curve: blue
  originalFilename: 2017-03-02T14-58-41.000_0021_AUT84422.tsv
experimental:
  tags:
    - FAOR
  operationParameters:
    temperature:
      unit: deg_C
      value: 20
figureDescription:
  type: raw
  measurementType: CV
  scanRate:
    value: 10
    unit: mV / s
dataDescription:
  dialect:
    delimiter: "\t"
    decimal: '.'
    encoding: utf-8-sig
    headerLines: 0
    columnHeaderLines: 1
  fieldMapping:
    Time (s): t
    WE(1).Potential (V): E
    WE(1).Current (A): I
    Scan: cycle
  fieldUnits:
    - name: t
      unit: s
    - name: E
      unit: V
      reference: MSE-sat
    - name: I
      unit: A
echemdbSchemaVersion: 0.9.0

File: literature/source_data/hermann_2021_effect_138279/hermann_2021_effect_138279_f5a_green.yaml
curation:
  process:
    - role: experimentalist
      name: Johannes M. Hermann
      orcid: https://orcid.org/0000-0001-7119-1295
    - role: supervisor
      name: Ludwig A. Kibler
      orcid: https://orcid.org/0000-0003-1152-1445
system:
  type: electrochemical
  electrolyte:
    type: aqueous
    components:
      - name: water
        type: solvent
        chemicalIdentifiers:
          cas: 7732-18-5
          smiles: O
        proportion:
          value: 100
          unit: volume percent
        source:
          refinement: Sartorius arium 611UV
          purity:
            grade: ultrapure water
        purity:
          totalIonConductivity:
            value: 18.2
            unit: MOhm cm
          totalOrganicCarbon:
            value: 3
            unit: ppb
      - name: HClO4
        type: acid
        source:
          supplier: Merck Suprapur
        chemicalIdentifiers:
          cas: 7664-93-9
          smiles: Cl(=O)(=O)(=O)O
        concentration:
          value: 0.1
          unit: mol / l
      - name: H3PO4
        type: acid
        source:
          supplier: Merck Suprapur
        chemicalIdentifiers:
          cas: 7664-38-2
          smiles: OP(=O)(O)O
        concentration:
          value: 0.1
          unit: mol / l
      - name: HCOOH
        type: acid
        source:
          supplier: Merck Suprapur
        chemicalIdentifiers:
          cas: 64-18-6
          smiles: OC(=O)C
        concentration:
          value: 0.1
          unit: mol / l
    ph:
      comment: "Estimated with CurTiPot (v4.4.0) using a temperature of 25 °C."
      value: 1.069
  electrodes:
    - name: RE
      function: reference electrode
      redoxSystem: Hg/Hg2SO4
      material: Hg
      description: |
        SI Analytics B3610+
          potentialDefiningConcentration:
        potassium sulfate: sat.
    - name: WE
      function: working electrode
      type: single crystal
      material: Au
      crystallographicOrientation: "111"
      source:
        supplier: MaTecK GmbH
      purity:
        grade: 5N
      geometricElectrolyteContactArea:
        value: 0.1241
        unit: cm2
        comment: Value provided by the authors; it is not reported in the publication. It corresponds to the oval surface with diameters of 4 and 3.95 mm.
      shape:
        type: cylinder
        height:
          value: 5
          unit: mm
        diameter:
          value: 4
          unit: mm
      preparationProcedure:
        description:
          - oval shape with 4 and 3.95 mm diameter
  electrochemicalCell:
    type: beaker cell
source:
  citationKey: hermann_2021_effect_138279
  url: https://doi.org/10.1016/j.electacta.2021.138279
  figure: 5a
  curve: green
  originalFilename: 2017-03-03T13-19-23.000_0006_AUT84422.tsv
experimental:
  tags:
    - FAOR
  operationParameters:
    temperature:
      unit: deg_C
      value: 20
figureDescription:
  type: raw
  measurementType: CV
  scanRate:
    value: 10
    unit: mV / s
dataDescription:
  dialect:
    delimiter: "\t"
    decimal: '.'
    encoding: utf-8-sig
    headerLines: 0
    columnHeaderLines: 1
  fieldMapping:
    Time (s): t
    WE(1).Potential (V): E
    WE(1).Current (A): I
    Scan: cycle
  fieldUnits:
    - name: t
      unit: s
    - name: E
      unit: V
      reference: MSE-sat
    - name: I
      unit: A
echemdbSchemaVersion: 0.9.0

File: literature/source_data/hermann_2021_effect_138279/hermann_2021_effect_138279_f5a_orange.yaml
curation:
  process:
    - role: experimentalist
      name: Johannes M. Hermann
      orcid: https://orcid.org/0000-0001-7119-1295
    - role: supervisor
      name: Ludwig A. Kibler
      orcid: https://orcid.org/0000-0003-1152-1445
system:
  type: electrochemical
  electrolyte:
    type: aqueous
    components:
      - name: water
        type: solvent
        chemicalIdentifiers:
          cas: 7732-18-5
          smiles: O
        proportion:
          value: 100
          unit: volume percent
        source:
          refinement: Sartorius arium 611UV
          purity:
            grade: ultrapure water
        purity:
          totalIonConductivity:
            value: 18.2
            unit: MOhm cm
          totalOrganicCarbon:
            value: 3
            unit: ppb
      - name: HClO4
        type: acid
        source:
          supplier: Merck Suprapur
        chemicalIdentifiers:
          cas: 7601-90-3
          smiles: Cl(=O)(=O)(=O)O
        concentration:
          value: 0.1
          unit: mol / l
      - name: HCOOH
        type: acid
        source:
          supplier: Merck Suprapur
        chemicalIdentifiers:
          cas: 64-18-6
          smiles: OC(=O)C
        concentration:
          value: 0.1
          unit: mol / l
      - name: acetic acid
        type: acid
        source:
          supplier: Merck Suprapur
        chemicalIdentifiers:
          cas: 64-19-7
          smiles: CC(=O)O
        concentration:
          value: 0.1
          unit: mol / l
    ph:
      comment: "Estimated with CurTiPot (v4.4.0) using a temperature of 25 °C."
      value: 1.106
  electrodes:
    - name: RE
      function: reference electrode
      redoxSystem: Hg/Hg2SO4
      material: Hg
      description: |
        SI Analytics B3610+
          potentialDefiningConcentration:
        potassium sulfate: sat.
    - name: WE
      function: working electrode
      type: single crystal
      material: Au
      crystallographicOrientation: "111"
      source:
        supplier: MaTecK GmbH
      purity:
        grade: 5N
      geometricElectrolyteContactArea:
        value: 0.1241
        unit: cm2
        comment: Value provided by the authors; it is not reported in the publication. It corresponds to the oval surface with diameters of 4 and 3.95 mm.
      shape:
        type: cylinder
        height:
          value: 5
          unit: mm
        diameter:
          value: 4
          unit: mm
      preparationProcedure:
        description:
          - oval shape with 4 and 3.95 mm diameter
  electrochemicalCell:
    type: beaker cell
source:
  citationKey: hermann_2021_effect_138279
  url: https://doi.org/10.1016/j.electacta.2021.138279
  figure: 5a
  curve: orange
  originalFilename: 2017-03-06T19-11-39.000_0064_AUT84422.tsv
experimental:
  tags:
    - FAOR
  operationParameters:
    temperature:
      unit: deg_C
      value: 20
figureDescription:
  type: raw
  measurementType: CV
  scanRate:
    value: 10
    unit: mV / s
dataDescription:
  dialect:
    delimiter: "\t"
    decimal: '.'
    encoding: utf-8-sig
    headerLines: 0
    columnHeaderLines: 1
  fieldMapping:
    Time (s): t
    WE(1).Potential (V): E
    WE(1).Current (A): I
    Scan: cycle
  fieldUnits:
    - name: t
      unit: s
    - name: E
      unit: V
      reference: MSE-sat
    - name: I
      unit: A
echemdbSchemaVersion: 0.8.2

File: literature/source_data/hermann_2021_effect_138279/hermann_2021_effect_138279_f5a_red.yaml
curation:
  process:
    - role: experimentalist
      name: Johannes M. Hermann
      orcid: https://orcid.org/0000-0001-7119-1295
system:
  type: electrochemical
  electrolyte:
    type: aqueous
    components:
      - name: water
        type: solvent
        chemicalIdentifiers:
          cas: 7732-18-5
          smiles: O
        proportion:
          value: 100
          unit: volume percent
        source:
          refinement: Sartorius arium 611UV
          purity:
            grade: ultrapure water
        purity:
          totalIonConductivity:
            value: 18.2
            unit: MOhm cm
          totalOrganicCarbon:
            value: 3
            unit: ppb
      - name: HNO3
        type: acid
        source:
          supplier: Merck Suprapur
        chemicalIdentifiers:
          cas: 7697-37-2
          smiles: N(=O)(=O)O
        concentration:
          value: 0.1
          unit: mol / l
      - name: HCOOH
        type: acid
        source:
          supplier: Merck Suprapur
        chemicalIdentifiers:
          cas: 64-18-6
          smiles: OC(=O)C
        concentration:
          value: 0.1
          unit: mol / l
    ph:
      comment: "Estimated with CurTiPot (v4.4.0) using a temperature of 25 °C."
      value: 1.106
  electrodes:
    - name: RE
      function: reference electrode
      redoxSystem: Hg/Hg2SO4
      material: Hg
      description: |
        SI Analytics B3610+
          potentialDefiningConcentration:
        potassium sulfate: sat.
    - name: WE
      function: working electrode
      type: single crystal
      material: Au
      crystallographicOrientation: "111"
      source:
        supplier: MaTecK GmbH
      purity:
        grade: 5N
      geometricElectrolyteContactArea:
        value: 0.1241
        unit: cm2
        comment: Value provided by the authors; it is not reported in the publication. It corresponds to the oval surface with diameters of 4 and 3.95 mm.
      shape:
        type: cylinder
        height:
          value: 5
          unit: mm
        diameter:
          value: 4
          unit: mm
      preparationProcedure:
        description:
          - oval shape with 4 and 3.95 mm diameter
  electrochemicalCell:
    type: beaker cell
source:
  citationKey: hermann_2021_effect_138279
  url: https://doi.org/10.1016/j.electacta.2021.138279
  figure: 5a
  curve: red
  originalFilename: 2018-12-08T08-45-01.000_0003_AUT84422.tsv
experimental:
  tags:
    - FAOR
  operationParameters:
    temperature:
      unit: deg_C
      value: 20
figureDescription:
  type: raw
  measurementType: CV
  scanRate:
    value: 10
    unit: mV / s
dataDescription:
  dialect:
    delimiter: "\t"
    decimal: '.'
    encoding: utf-8-sig
    headerLines: 0
    columnHeaderLines: 1
  fieldMapping:
    Time (s): t
    WE(1).Potential (V): E
    WE(1).Current (A): I
    Scan: cycle
  fieldUnits:
    - name: t
      unit: s
    - name: E
      unit: V
      reference: MSE-sat
    - name: I
      unit: A
echemdbSchemaVersion: 0.9.0

File: literature/source_data/hermann_2021_effect_138279/hermann_2021_effect_138279_f5a_violet.yaml
curation:
  process:
    - role: experimentalist
      name: Johannes M. Hermann
      orcid: https://orcid.org/0000-0001-7119-1295
system:
  type: electrochemical
  electrolyte:
    type: aqueous
    components:
      - name: water
        type: solvent
        chemicalIdentifiers:
          cas: 7732-18-5
          smiles: O
        proportion:
          value: 100
          unit: volume percent
        source:
          refinement: Sartorius arium 611UV
          purity:
            grade: ultrapure water
        purity:
          totalIonConductivity:
            value: 18.2
            unit: MOhm cm
          totalOrganicCarbon:
            value: 3
            unit: ppb
      - name: HClO4
        type: acid
        source:
          supplier: Merck Suprapur
        chemicalIdentifiers:
          cas: 7601-90-3
          smiles: Cl(=O)(=O)(=O)O
        concentration:
          value: 0.1
          unit: mol / l
      - name: glycolic acid
        type: acid
        source:
          supplier: Sigma-Aldrich BioXtra
        chemicalIdentifiers:
          cas: 79-14-1
          smiles: OCC(=O)O
        concentration:
          value: 0.1
          unit: mol / l
      - name: HCOOH
        type: acid
        source:
          supplier: Merck Suprapur
        chemicalIdentifiers:
          cas: 64-18-6
          smiles: OC(=O)C
        concentration:
          value: 0.1
          unit: mol / l
    ph:
      comment: "Estimated with CurTiPot (v4.4.0) using a temperature of 25 °C."
      value: 1.105
  electrodes:
    - name: RE
      function: reference electrode
      redoxSystem: Hg/Hg2SO4
      material: Hg
      description: |
        SI Analytics B3610+
          potentialDefiningConcentration:
        potassium sulfate: sat.
    - name: WE
      function: working electrode
      type: single crystal
      material: Au
      crystallographicOrientation: "111"
      source:
        supplier: MaTecK GmbH
      purity:
        grade: 5N
      geometricElectrolyteContactArea:
        value: 0.1241
        unit: cm2
        comment: Value provided by the authors; it is not reported in the publication. It corresponds to the oval surface with diameters of 4 and 3.95 mm.
      shape:
        type: cylinder
        height:
          value: 5
          unit: mm
        diameter:
          value: 4
          unit: mm
      preparationProcedure:
        description:
          - oval shape with 4 and 3.95 mm diameter
  electrochemicalCell:
    type: beaker cell
source:
  citationKey: hermann_2021_effect_138279
  url: https://doi.org/10.1016/j.electacta.2021.138279
  figure: 5a
  curve: violet
  originalFilename: 2017-03-15T11-03-19.000_0003_AUT84422.tsv
experimental:
  tags:
    - FAOR
  operationParameters:
    temperature:
      unit: deg_C
      value: 20
figureDescription:
  type: raw
  measurementType: CV
  scanRate:
    value: 10
    unit: mV / s
dataDescription:
  dialect:
    delimiter: "\t"
    decimal: '.'
    encoding: utf-8-sig
    headerLines: 0
    columnHeaderLines: 1
  fieldMapping:
    Time (s): t
    WE(1).Potential (V): E
    WE(1).Current (A): I
    Scan: cycle
  fieldUnits:
    - name: t
      unit: s
    - name: E
      unit: V
      reference: MSE-sat
    - name: I
      unit: A
echemdbSchemaVersion: 0.9.0

File: literature/source_data/schoenig_2023_entropic_5948/schoenig_2023_entropic_5948_f1_brown.yaml
# This file is part of echemdb (https://github.com/echemdb/website)
# Details on the meta data structure can be found on https://github.com/echemdb/metadata-schema
experimental:
  tags:
  - BCV
  instrumentation:
  - name: PotentiostatIV
    type: potentiostat
system:
  type: electrochemical
  electrodes:
    - name: CE
      function: counter electrode
      crystallographicOrientation: poly
      material: Pt
      shape:
        type: coil
    - name: REF
      function: reference electrode
      source:
        manufacturer: homemade
      type: Pt-Pseudo
    - name: WE
      function: working electrode
      crystallographicOrientation: '111'
      type: highly oriented thin film
      geometricElectrolyteContactArea:
        unit: 0.196 / cm2
      material: Au
      preparationProcedure:
        description:
          - Flame annealing with butane flame
  electrolyte:
    components:
    - name: water
      proportion:
        unit: volume percent
        value: 100
      source:
        quality: ultrapure water
        refinement: Millipore MilliQ
      type: solvent
    - concentration:
        unit: mol / l
        value: 0.1
      name: KBr
      source:
        supplier: Alfa Aesar
        purity:
          grade: puratronic
      type: base
    temperature:
      unit: K
      value: 298.15
    type: aqueous
  electrochemicalCell:
    type: electrochemical microcalorimetry cell
    source:
      url: https://doi.org/10.1063/1.4922859
source:
  citationKey: schoenig_2023_entropic_5948
  url: https://doi.org/10.1039/D2CP04680F
  figure: '1'
  curve: brown
  originalFilename: schoenig_2023_entropic_5948_f1_brown.csv
figureDescription:
  type: raw
  measurementType: CV
  scanRate:
    value: 50
    unit: mV / s
dataDescription:
  dialect:
    delimiters: ','
    decimal: '.'
    encoding: utf-8
    headerLines: 0
    columnHeaderLines: 1
  fieldMapping: # Also map fields which should be kept unchanged.
    t: t
    E: E # If the header consists of multiple lines, separate by " / ".
    I: I
  fieldUnits:
    - name: E
      unit: V
      reference: Pt
    - name: t
      unit: s
    - name: I
      unit: A
curation:
  process:
  - role: experimentalist
    name: Marco Schoenig
    orcid: https://orcid.org/0000-0002-4470-6705
    date: 2026-03-10

File: literature/source_data/schoenig_2023_entropic_5948/schoenig_2023_entropic_5948_f1_green.yaml
# This file is part of echemdb (https://github.com/echemdb/website)
# Details on the meta data structure can be found on https://github.com/echemdb/metadata-schema
experimental:
  tags:
  - BCV
  instrumentation:
  - name: PotentiostatIV
    type: potentiostat
system:
  type: electrochemical
  electrodes:
    - name: CE
      function: counter electrode
      crystallographicOrientation: poly
      material: Pt
      shape:
        type: coil
    - name: REF
      function: reference electrode
      source:
        manufacturer: homemade
      type: Pt-Pseudo
    - name: WE
      function: working electrode
      crystallographicOrientation: '111'
      type: highly oriented thin film
      geometricElectrolyteContactArea:
        unit: 0.196 / cm2
      material: Au
      preparationProcedure:
        description:
          - Flame annealing with butane flame
  electrolyte:
    components:
    - name: water
      proportion:
        unit: volume percent
        value: 100
      source:
        quality: ultrapure water
        refinement: Millipore MilliQ
      type: solvent
    - concentration:
        unit: mol / l
        value: 0.1
      name: KCl
      source:
        supplier: Alfa Aesar
        purity:
          grade: puratronic
      type: base
    temperature:
      unit: K
      value: 298.15
    type: aqueous
  electrochemicalCell:
    type: electrochemical microcalorimetry cell
    source:
      url: https://doi.org/10.1063/1.4922859
source:
  citationKey: schoenig_2023_entropic_5948
  url: https://doi.org/10.1039/D2CP04680F
  figure: '1'
  curve: green
  originalFilename: schoenig_2023_entropic_5948_f1_green.csv
figureDescription:
  type: raw
  measurementType: CV
  scanRate:
    value: 50
    unit: mV / s
dataDescription:
  dialect:
    delimiters: ','
    decimal: '.'
    encoding: utf-8
    headerLines: 0
    columnHeaderLines: 1
  fieldMapping: # Also map fields which should be kept unchanged.
    t: t
    E: E # If the header consists of multiple lines, separate by " / ".
    I: I
  fieldUnits:
    - name: E
      unit: V
      reference: SCE
    - name: t
      unit: s
    - name: I
      unit: A
curation:
  process:
  - role: experimentalist
    name: Marco Schoenig
    orcid: https://orcid.org/0000-0002-4470-6705
    date: 2026-03-10

File: literature/source_data/schoenig_2023_entropic_5948/schoenig_2023_entropic_5948_f1_orange.yaml
# This file is part of echemdb (https://github.com/echemdb/website)
# Details on the meta data structure can be found on https://github.com/echemdb/metadata-schema
experimental:
  tags:
  - BCV
  instrumentation:
  - name: PotentiostatIV
    type: potentiostat
system:
  type: electrochemical
  electrodes:
    - name: CE
      function: counter electrode
      crystallographicOrientation: poly
      material: Pt
      shape:
        type: coil
    - name: REF
      function: reference electrode
      source:
        manufacturer: homemade
      type: Pt-Pseudo
    - name: WE
      function: working electrode
      crystallographicOrientation: '111'
      type: highly oriented thin film
      geometricElectrolyteContactArea:
        unit: 0.196 / cm2
      material: Au
      preparationProcedure:
        description:
          - Flame annealing with butane flame
  electrolyte:
    components:
    - name: water
      proportion:
        unit: volume percent
        value: 100
      source:
        quality: ultrapure water
        refinement: Millipore MilliQ
      type: solvent
    - concentration:
        unit: mol / l
        value: 0.1
      name: H2SO4
      source:
        supplier: Merck
        purity:
          grade: suprapur
      type: base
    temperature:
      unit: K
      value: 298.15
    type: aqueous
  electrochemicalCell:
    type: electrochemical microcalorimetry cell
    source:
      url: https://doi.org/10.1063/1.4922859
source:
  citationKey: schoenig_2023_entropic_5948
  url: https://doi.org/10.1039/D2CP04680F
  figure: '1'
  curve:  orange
  originalFilename: schoenig_2023_entropic_5948_f1_orange.csv
figureDescription:
  type: raw
  measurementType: CV
  scanRate:
    value: 50
    unit: mV / s
dataDescription:
  dialect:
    delimiters: ','
    decimal: '.'
    encoding: utf-8
    headerLines: 0
    columnHeaderLines: 1
  fieldMapping: # Also map fields which should be kept unchanged.
    t: t
    E: E # If the header consists of multiple lines, separate by " / ".
    I: I
  fieldUnits:
    - name: E
      unit: V
      reference: SCE
    - name: t
      unit: s
    - name: I
      unit: A
curation:
  process:
  - role: experimentalist
    name: Marco Schoenig
    orcid: https://orcid.org/0000-0002-4470-6705
    date: 2026-03-10

File: literature/source_data/schoenig_2023_entropic_5948/schoenig_2023_entropic_5948_f1_purple.yaml
# This file is part of echemdb (https://github.com/echemdb/website)
# Details on the meta data structure can be found on https://github.com/echemdb/metadata-schema
experimental:
  tags:
  - BCV
  instrumentation:
  - name: PotentiostatIV
    type: potentiostat
system:
  type: electrochemical
  electrodes:
    - name: CE
      function: counter electrode
      crystallographicOrientation: poly
      material: Pt
      shape:
        type: coil
    - name: REF
      function: reference electrode
      source:
        manufacturer: homemade
      type: Pt-Pseudo
      description: Potential offset to match SCE scale
    - name: WE
      function: working electrode
      crystallographicOrientation: '111'
      type: highly oriented thin film
      geometricElectrolyteContactArea:
        unit: 0.196 / cm2
      material: Au
      preparationProcedure:
        description:
          - Flame annealing with butane flame
  electrolyte:
    components:
    - name: water
      proportion:
        unit: volume percent
        value: 100
      source:
        quality: ultrapure water
        refinement: Millipore MilliQ
      type: solvent
    - concentration:
        unit: mol / l
        value: 0.1
      name: KI
      source:
        supplier: Alfa Aesar
        purity:
          value: 99.98
          grade: metals basis
      type: base
    temperature:
      unit: K
      value: 298.15
    type: aqueous
  electrochemicalCell:
    type: electrochemical microcalorimetry cell
    source:
      url: https://doi.org/10.1063/1.4922859
source:
  citationKey: schoenig_2023_entropic_5948
  url: https://doi.org/10.1039/D2CP04680F
  figure: '1'
  curve: purple
  originalFilename: schoenig_2023_entropic_5948_f1_purple.csv
figureDescription:
  type: raw
  measurementType: CV
  scanRate:
    value: 50
    unit: mV / s
dataDescription:
  dialect:
    delimiters: ','
    decimal: '.'
    encoding: utf-8
    headerLines: 0
    columnHeaderLines: 1
  fieldMapping: # Also map fields which should be kept unchanged.
    t: t
    E: E # If the header consists of multiple lines, separate by " / ".
    I: I
  fieldUnits:
    - name: E
      unit: V
      reference: SCE
    - name: t
      unit: s
    - name: I
      unit: A
curation:
  process:
  - role: experimentalist
    name: Marco Schoenig
    orcid: https://orcid.org/0000-0002-4470-6705
    date: 2026-03-10
