Repository: echemdb/electrochemistry-data

# Electrochemistry-data
This repository hosts a dataset for interfacial electrochemistry data,
focusing on cyclic voltammograms of well-defined single crystal electrodes
recorded in aqueous and non-aqueous electrolytes. It consists of published
data that is either retraced from source PDFs or provided by the authors, and
can be browsed on [echemdb.org/cv](https://www.echemdb.org/cv).
The data is provided as frictionless-based [`unitpackages`](https://echemdb.github.io/unitpackage/)
and originates from two kinds of input:

* **Digitized data** retraced from figures in publications, stored as SVG and
  YAML files and converted with [`svgdigitizer`](https://echemdb.github.io/svgdigitizer/).

File: literature/source_data/schonig_2023_entropic_5948/schonig_2023_entropic_5948_f1_brown.yaml
# This file is part of echemdb (https://github.com/echemdb/website)
# Details on the meta data structure can be found on https://github.com/echemdb/metadata-schema
experimental:
  tags:
    - BCV
  instrumentation:
    - name: PotentiostatIV
      type: potentiostat
  operationParameters:
    temperature:
      unit: K
      value: 298.15
system:
  type: electrochemical
  electrodes:
    - name: CE
      function: counter electrode
      crystallographicOrientation: poly
      material: Pt
      shape:
        type: coil
    - name: REF
      function: reference electrode
      source:
        manufacturer: homemade
      type: Pt-Pseudo
    - name: WE
      function: working electrode
      crystallographicOrientation: '111'
      type: highly oriented thin film
      description: Au(111)-textured thin film on 50 µm thick sapphire sheet
      geometricElectrolyteContactArea:
        value: 0.196
        unit: cm2
        comment: Value confirmed by the authors; it is not reported in the publication or its SI.
      material: Au
      preparationProcedure:
        description:
          - Flame annealing with butane flame
  electrolyte:
    components:
      - name: water
        proportion:
          unit: volume percent
          value: 100
        source:
          quality: ultrapure water
          refinement: Millipore Milli-Q
        type: solvent
      - concentration:
          unit: mol / l
          value: 0.1
        name: KBr
        source:
          supplier: Alfa Aesar
          purity:
            grade: puratronic
        type: base
    type: aqueous
  electrochemicalCell:
    type: electrochemical microcalorimetry cell
    source:
      url: https://doi.org/10.1063/1.4922859
source:
  citationKey: schonig_2023_entropic_5948
  url: https://doi.org/10.1039/D2CP04680F
  figure: '1'
  curve: brown
  originalFilename: schonig_2023_entropic_5948_f1_brown.csv
figureDescription:
  type: raw
  measurementType: CV
  scanRate:
    value: 50
    unit: mV / s
dataDescription:
  dialect:
    delimiter: ','
    decimal: '.'
    encoding: utf-8
    headerLines: 0
    columnHeaderLines: 1
  fieldMapping: # Also map fields which should be kept unchanged.
    t: t
    E: E # If the header consists of multiple lines, separate by " / ".
    I: I
  fieldUnits:
    - name: E
      unit: V
      reference: SCE
    - name: t
      unit: s
    - name: I
      unit: A
curation:
  process:
    - role: experimentalist
      name: Marco Schoenig
      orcid: https://orcid.org/0000-0002-4470-6705
      date: 2026-03-10

echemdbSchemaVersion: 0.8.2

File: literature/source_data/schonig_2023_entropic_5948/schonig_2023_entropic_5948_f1_green.yaml
# This file is part of echemdb (https://github.com/echemdb/website)
# Details on the meta data structure can be found on https://github.com/echemdb/metadata-schema
experimental:
  tags:
    - BCV
  instrumentation:
    - name: PotentiostatIV
      type: potentiostat
  operationParameters:
    temperature:
      unit: K
      value: 298.15
system:
  type: electrochemical
  electrodes:
    - name: CE
      function: counter electrode
      crystallographicOrientation: poly
      material: Pt
      shape:
        type: coil
    - name: REF
      function: reference electrode
      source:
        manufacturer: homemade
      type: Pt-Pseudo
    - name: WE
      function: working electrode
      crystallographicOrientation: '111'
      type: highly oriented thin film
      description: Au(111)-textured thin film on 50 µm thick sapphire sheet
      geometricElectrolyteContactArea:
        value: 0.196
        unit: cm2
        comment: Value confirmed by the authors; it is not reported in the publication or its SI.
      material: Au
      preparationProcedure:
        description:
          - Flame annealing with butane flame
  electrolyte:
    components:
      - name: water
        proportion:
          unit: volume percent
          value: 100
        source:
          quality: ultrapure water
          refinement: Millipore Milli-Q
        type: solvent
      - concentration:
          unit: mol / l
          value: 0.1
        name: KCl
        source:
          supplier: Alfa Aesar
          purity:
            grade: puratronic
        type: base
    type: aqueous
  electrochemicalCell:
    type: electrochemical microcalorimetry cell
    source:
      url: https://doi.org/10.1063/1.4922859
source:
  citationKey: schonig_2023_entropic_5948
  url: https://doi.org/10.1039/D2CP04680F
  figure: '1'
  curve: green
  originalFilename: schonig_2023_entropic_5948_f1_green.csv
figureDescription:
  type: raw
  measurementType: CV
  scanRate:
    value: 50
    unit: mV / s
dataDescription:
  dialect:
    delimiter: ','
    decimal: '.'
    encoding: utf-8
    headerLines: 0
    columnHeaderLines: 1
  fieldMapping: # Also map fields which should be kept unchanged.
    t: t
    E: E # If the header consists of multiple lines, separate by " / ".
    I: I
  fieldUnits:
    - name: E
      unit: V
      reference: SCE
    - name: t
      unit: s
    - name: I
      unit: A
curation:
  process:
    - role: experimentalist
      name: Marco Schoenig
      orcid: https://orcid.org/0000-0002-4470-6705
      date: 2026-03-10

echemdbSchemaVersion: 0.8.2

File: literature/source_data/schonig_2023_entropic_5948/schonig_2023_entropic_5948_f1_orange.yaml
# This file is part of echemdb (https://github.com/echemdb/website)
# Details on the meta data structure can be found on https://github.com/echemdb/metadata-schema
experimental:
  tags:
    - BCV
  instrumentation:
    - name: PotentiostatIV
      type: potentiostat
  operationParameters:
    temperature:
      unit: K
      value: 298.15
system:
  type: electrochemical
  electrodes:
    - name: CE
      function: counter electrode
      crystallographicOrientation: poly
      material: Pt
      shape:
        type: coil
    - name: REF
      function: reference electrode
      source:
        manufacturer: homemade
      type: Pt-Pseudo
    - name: WE
      function: working electrode
      crystallographicOrientation: '111'
      type: highly oriented thin film
      description: Au(111)-textured thin film on 50 µm thick sapphire sheet
      geometricElectrolyteContactArea:
        value: 0.196
        unit: cm2
        comment: Value confirmed by the authors; it is not reported in the publication or its SI.
      material: Au
      preparationProcedure:
        description:
          - Flame annealing with butane flame
  electrolyte:
    components:
      - name: water
        proportion:
          unit: volume percent
          value: 100
        source:
          quality: ultrapure water
          refinement: Millipore Milli-Q
        type: solvent
      - concentration:
          unit: mol / l
          value: 0.1
        name: H2SO4
        source:
          supplier: Merck
          purity:
            grade: suprapur
        type: base
    type: aqueous
  electrochemicalCell:
    type: electrochemical microcalorimetry cell
    source:
      url: https://doi.org/10.1063/1.4922859
source:
  citationKey: schonig_2023_entropic_5948
  url: https://doi.org/10.1039/D2CP04680F
  figure: '1'
  curve: orange
  originalFilename: schonig_2023_entropic_5948_f1_orange.csv
figureDescription:
  type: raw
  measurementType: CV
  scanRate:
    value: 50
    unit: mV / s
dataDescription:
  dialect:
    delimiter: ','
    decimal: '.'
    encoding: utf-8
    headerLines: 0
    columnHeaderLines: 1
  fieldMapping: # Also map fields which should be kept unchanged.
    t: t
    E: E # If the header consists of multiple lines, separate by " / ".
    I: I
  fieldUnits:
    - name: E
      unit: V
      reference: SCE
    - name: t
      unit: s
    - name: I
      unit: A
curation:
  process:
    - role: experimentalist
      name: Marco Schoenig
      orcid: https://orcid.org/0000-0002-4470-6705
      date: 2026-03-10

echemdbSchemaVersion: 0.9.0

File: literature/source_data/schonig_2023_entropic_5948/schonig_2023_entropic_5948_f1_purple.yaml
# This file is part of echemdb (https://github.com/echemdb/website)
# Details on the meta data structure can be found on https://github.com/echemdb/metadata-schema
experimental:
  tags:
    - BCV
  instrumentation:
    - name: PotentiostatIV
      type: potentiostat
  operationParameters:
    temperature:
      unit: K
      value: 298.15
system:
  type: electrochemical
  electrodes:
    - name: CE
      function: counter electrode
      crystallographicOrientation: poly
      material: Pt
      shape:
        type: coil
    - name: REF
      function: reference electrode
      source:
        manufacturer: homemade
      type: Pt-Pseudo
      description: Potential offset to match SCE scale
    - name: WE
      function: working electrode
      crystallographicOrientation: '111'
      type: highly oriented thin film
      description: Au(111)-textured thin film on 50 µm thick sapphire sheet
      geometricElectrolyteContactArea:
        value: 0.196
        unit: cm2
        comment: Value confirmed by the authors; it is not reported in the publication or its SI.
      material: Au
      preparationProcedure:
        description:
          - Flame annealing with butane flame
  electrolyte:
    components:
      - name: water
        proportion:
          unit: volume percent
          value: 100
        source:
          quality: ultrapure water
          refinement: Millipore Milli-Q
        type: solvent
      - concentration:
          unit: mol / l
          value: 0.1
        name: KI
        source:
          supplier: Alfa Aesar
          purity:
            value: 99.98
            grade: metals basis
        type: base
    type: aqueous
  electrochemicalCell:
    type: electrochemical microcalorimetry cell
    source:
      url: https://doi.org/10.1063/1.4922859
source:
  citationKey: schonig_2023_entropic_5948
  url: https://doi.org/10.1039/D2CP04680F
  figure: '1'
  curve: purple
  originalFilename: schonig_2023_entropic_5948_f1_purple.csv
figureDescription:
  type: raw
  measurementType: CV
  scanRate:
    value: 50
    unit: mV / s
dataDescription:
  dialect:
    delimiter: ','
    decimal: '.'
    encoding: utf-8
    headerLines: 0
    columnHeaderLines: 1
  fieldMapping: # Also map fields which should be kept unchanged.
    t: t
    E: E # If the header consists of multiple lines, separate by " / ".
    I: I
  fieldUnits:
    - name: E
      unit: V
      reference: SCE
    - name: t
      unit: s
    - name: I
      unit: A
curation:
  process:
    - role: experimentalist
      name: Marco Schoenig
      orcid: https://orcid.org/0000-0002-4470-6705
      date: 2026-03-10

echemdbSchemaVersion: 0.9.0

File: literature/source_data/strmcnik_2010_enhanced_880/strmcnik_2010_enhanced_880_f1tl_black.yaml
# This file is part of echemdb (https://github.com/echemdb/website)
# Details on the meta data structure can be found on https://github.com/echemdb/metadata-schema
experimental:
  tags:
    - BCV
  operationParameters:
    temperature:
      value: 293.15
      unit: K
system:
  type: electrochemical
  electrolyte:
    type: aqueous
    components:
      - name: water
        type: solvent
      - name: H2SO4
        type: acid
        concentration:
          value: 0.05
          unit: mol / l
        source:
          supplier: EMD
      - name: Ar
        type: gas
        proportion:
          value: 100
          unit: volume percent
        source:
          supplier: Airgas
        purity:
          grade: 5N5
  electrodes:
    - name: WE
      function: working electrode
      type: single crystal
      material: Pt
      crystallographicOrientation: '111'
      preparationProcedure:
        description:
          - Inductively heated in a mixed 3% hydrogen / argon atmosphere at 1100 K for 10 min.
          - Cooled slowly in that atmosphere.
          - Covered with a droplet of MilliQ water.
  electrochemicalCell:
    type: standard three-compartment electrochemical cell
source:
  citationKey: strmcnik_2010_enhanced_880
  url: https://doi.org/10.1038/nchem.771
  figure: '1tl'
  curve: black
  originalFilename: strmcnik_2010_enhanced_880_f1tl_black.csv
figureDescription:
  type: raw
  measurementType: CV
  scanRate:
    value: 50
    unit: mV / s
dataDescription:
  dialect:
    delimiter: ','
    decimal: '.'
    encoding: utf-8
    headerLines: 0
    columnHeaderLines: 1
  fieldMapping: # Also map fields which should be kept unchanged.
    E / V: E # If the header consists of multiple lines, separate by " / ".
    j / uA cm-2: j
  fieldUnits:
    - name: E
      unit: V
      reference: RHE
    - name: j
      unit: uA / cm2
curation:
  process:
    - role: experimentalist
      name: Dusan Strmcnik
      orcid: https://orcid.org/0000-0002-3021-2771
      date: 2009-01-01
    - role: curator
      name: Miha Hotko
      orcid: https://orcid.org/0009-0002-2217-7782
      date: 2026-07-01

echemdbSchemaVersion: 0.9.0

File: literature/source_data/strmcnik_2010_enhanced_880/strmcnik_2010_enhanced_880_f2tl_black.yaml
# This file is part of echemdb (https://github.com/echemdb/website)
# Details on the meta data structure can be found on https://github.com/echemdb/metadata-schema
experimental:
  tags:
    - BCV
  operationParameters:
    temperature:
      value: 293.15
      unit: K
system:
  type: electrochemical
  electrolyte:
    type: aqueous
    components:
      - name: water
        type: solvent
      - name: HClO4
        type: acid
        concentration:
          value: 0.1
          unit: mol / l
        source:
          supplier: EMD
      - name: Ar
        type: gas
        proportion:
          value: 100
          unit: volume percent
        source:
          supplier: Airgas
        purity:
          grade: 5N5
  electrodes:
    - name: WE
      function: working electrode
      type: single crystal
      material: Pt
      crystallographicOrientation: '111'
      preparationProcedure:
        description:
          - Inductively heated in a mixed 3% hydrogen / argon atmosphere at 1100 K for 10 min.
          - Cooled slowly in that atmosphere.
          - Covered with a droplet of MilliQ water.
  electrochemicalCell:
    type: standard three-compartment electrochemical cell
source:
  citationKey: strmcnik_2010_enhanced_880
  url: https://doi.org/10.1038/nchem.771
  figure: '2tl'
  curve: black
  originalFilename: strmcnik_2010_enhanced_880_f2tl_black.csv
figureDescription:
  type: raw
  measurementType: CV
  scanRate:
    value: 50
    unit: mV / s
dataDescription:
  dialect:
    delimiter: ','
    decimal: '.'
    encoding: utf-8
    headerLines: 0
    columnHeaderLines: 1
  fieldMapping: # Also map fields which should be kept unchanged.
    E / V: E # If the header consists of multiple lines, separate by " / ".
    j / uA cm-2: j
  fieldUnits:
    - name: E
      unit: V
      reference: RHE
    - name: j
      unit: uA / cm2
curation:
  process:
    - role: experimentalist
      name: Dusan Strmcnik
      orcid: https://orcid.org/0000-0002-3021-2771
      date: 2009-01-01
    - role: curator
      name: Miha Hotko
      orcid: https://orcid.org/0009-0002-2217-7782
      date: 2026-07-01

echemdbSchemaVersion: 0.9.0

File: literature/source_data/strmcnik_2010_enhanced_880/strmcnik_2010_enhanced_880_f2tr_black.yaml
# This file is part of echemdb (https://github.com/echemdb/website)
# Details on the meta data structure can be found on https://github.com/echemdb/metadata-schema
experimental:
  tags:
    - BCV
  operationParameters:
    temperature:
      value: 293.15
      unit: K
system:
  type: electrochemical
  electrolyte:
    type: aqueous
    components:
      - name: water
        type: solvent
      - name: KOH
        type: base
        concentration:
          value: 0.1
          unit: mol / l
        source:
          supplier: Sigma Aldrich
      - name: Ar
        type: gas
        proportion:
          value: 100
          unit: volume percent
        source:
          supplier: Airgas
        purity:
          grade: 5N5
  electrodes:
    - name: WE
      function: working electrode
      type: single crystal
      material: Pt
      crystallographicOrientation: '111'
      preparationProcedure:
        description:
          - Inductively heated in a mixed 3% hydrogen / argon atmosphere at 1100 K for 10 min.
          - Cooled slowly in that atmosphere.
          - Covered with a droplet of MilliQ water.
  electrochemicalCell:
    type: standard three-compartment electrochemical cell
source:
  citationKey: strmcnik_2010_enhanced_880
  url: https://doi.org/10.1038/nchem.771
  figure: '2tr'
  curve: black
  originalFilename: strmcnik_2010_enhanced_880_f2tr_black.csv
figureDescription:
  type: raw
  measurementType: CV
  scanRate:
    value: 50
    unit: mV / s
dataDescription:
  dialect:
    delimiter: ','
    decimal: '.'
    encoding: utf-8
    headerLines: 0
    columnHeaderLines: 1
  fieldMapping: # Also map fields which should be kept unchanged.
    E / V: E # If the header consists of multiple lines, separate by " / ".
    j / uA cm-2: j
  fieldUnits:
    - name: E
      unit: V
      reference: RHE
    - name: j
      unit: uA / cm2
curation:
  process:
    - role: experimentalist
      name: Dusan Strmcnik
      orcid: https://orcid.org/0000-0002-3021-2771
      date: 2009-01-01
    - role: curator
      name: Miha Hotko
      orcid: https://orcid.org/0009-0002-2217-7782
      date: 2026-07-01

echemdbSchemaVersion: 0.9.0
