Repository: echemdb/electrochemistry-data

# Electrochemistry-data
This repository hosts a dataset for interfacial electrochemistry data,
focusing on cyclic voltammograms of well-defined single crystal electrodes
recorded in aqueous and non-aqueous electrolytes. It consists of published
data that is either retraced from source PDFs or provided by the authors, and
can be browsed on [echemdb.org/cv](https://www.echemdb.org/cv).
The data is provided as frictionless-based [`unitpackages`](https://echemdb.github.io/unitpackage/)
and originates from two kinds of input:

* **Digitized data** retraced from figures in publications, stored as SVG and
  YAML files and converted with [`svgdigitizer`](https://echemdb.github.io/svgdigitizer/).
* **Directly submitted data** provided by authors as CSV files together with
  YAML metadata.

In both cases a BibTeX (BIB) reference ties the data to its publication, and all
input YAML files and output Data Packages are validated against the [echemdb-metadata schema](https://github.com/echemdb/metadata-schema).
The dataset is generated automatically on each release from the input files in
this repository and is maintained by the [echemdb](https://github.com/echemdb) community.

## Accessing Data

### Direct Download

The generated data archive can be downloaded directly as a ZIP:

* **GitHub release (latest):** [data-0.9.2.zip](https://github.com/echemdb/electrochemistry-data/releases/download/0.9.2/data-0.9.2.zip)
* **Zenodo (archived, citable):** download the ZIP from the *Files* section of the [Zenodo record](https://doi.org/10.5281/zenodo.20723429), which always resolves to the latest version.

All releases are also listed in the [release section](https://github.com/echemdb/electrochemistry-data/releases).

### Unitpackage API

A collection can be created from the the [echemdb module](https://echemdb.github.io/unitpackage/usage/echemdb_usage.html) of the [`unitpackages`](https://echemdb.github.io/unitpackage/) interface
(see [`unitpackages` installation instructions](https://echemdb.github.io/unitpackage/installaton.html)).

```python
from unitpackage.database.echemdb import Echemdb
db = Echemdb.from_remote()
```

### Electrochemistry Data API

Install the latest version of the module.

```sh
pip install git+https://github.com/echemdb/electrochemistry-data.git
```

In your preferred Python environment retrieve the URL with the data via

```py
from echemdb_ecdata.url import ECHEMDB_DATABASE_URL
ECHEMDB_DATABASE_URL
```

## Development

If you want to work on the data and repository itself, install [pixi](https://pixi.sh)
and clone the repository:

```sh
git clone https://github.com/echemdb/electrochemistry-data.git
cd electrochemistry-data
```

For possible commands run

```sh
pixi run
```

More pixi tasks can be inferred from the [pyproject.toml](pyproject.toml).

### Conversion

The repository converts source data into standardized frictionless datapackages:

```sh

# Convert all data (SVG digitizer + raw data)
pixi run -e dev convert

# Convert only SVG digitizer data (from literature/svgdigitizer/)
pixi run -e dev convert-svg

# Convert only raw data (from literature/source_data/)
pixi run -e dev convert-raw

# Clean generated data before converting
pixi run -e dev clean-data
```

A typical workflow:

```sh

### Validation

All data (input YAML and output JSON) is validated against the [echemdb-metadata schema](https://github.com/echemdb/metadata-schema).
In addition, filenames, identifiers, and bibliography keys are validated for consistency.

Two umbrella tasks cover all checks:

```sh

# Validate all input files (YAML schema, filenames/identifiers, bib keys)
pixi run -e dev validate-input

# Validate all generated files (JSON schema, identifiers)
pixi run -e dev validate-generated
```

These are also used in the CI workflows. You can run individual sub-tasks:

```sh

# Schema validation
pixi run -e dev validate-svgdigitizer-yaml  # Input YAML (svgdigitizer)
pixi run -e dev validate-source-yaml        # Input YAML (source data)
pixi run -e dev validate-svgdigitizer       # Generated JSON (svgdigitizer)

# Filename and identifier validation
pixi run -e dev validate-identifiers              # All input filenames
pixi run -e dev validate-svgdigitizer-filenames   # SVG digitizer filenames only
pixi run -e dev validate-source-filenames         # Source data filenames only
pixi run -e dev validate-generated-identifiers    # Generated data identifiers

# Lowercase SVG labels and filenames (enforced for Windows compatibility)
pixi run -e dev fix-lowercase          # Apply changes
pixi run -e dev fix-lowercase-dry-run  # Preview only

# Rename directories and files after a bib key change (manual)
pixi run -e dev rename-identifiers OLD_NAME NEW_NAME

# Migrate input YAML metadata across breaking metadata-schema releases

# (applies the migration steps shipped with the metadata-schema repository)
pixi run -e dev migrate-metadata          # Apply changes
pixi run -e dev migrate-metadata-dry-run  # Preview only
```

File: literature/taguchi_2007_electrochemical_6023/taguchi_2007_electrochemical_6023_f2a_solid.yaml
curation:
  process:
  - role: curator
    name: Tobias Schmider
    orcid: https://orcid.org/0000-0002-2911-2925
    date: 2023-03-17
experimental:
  instrumentation:
    - name: potentiostat
      type: potentiostat
      model: AMEL 551
    - name: waveform generator
      type: waveform generator
      model: EG&G PARC 175
    - name: X-Y recorder
      type: X-Y recorder
      model: Phillips PM 8133
source:
  citation key: taguchi_2007_electrochemical_6023
  url: https://doi.org/10.1016/j.electacta.2007.03.057
  techniques:
  - CV
system:
  type: electrochemical
  electrolyte:
    type: aqueous
    components:
    - name: water
      type: solvent
      source:
        refinement: Elga Purelab Ultra
        supplied purity:
          grade: ultra-pure
          total ion conductivity:
            value: 18.2
            unit: MOhm cm
    - name: HClO4
      type: acid
      source:
        supplier: Merck Suprapur
  electrodes:
    - name: REF
      function: reference electrode
      type: RHE
    - name: CE
      function: counter electrode
      material: Pt
      shape:
        type: coiled wire
      source:
        purity:
          grade: 4N
    - name: WE
      function: working electrode
      material: Pt
      crystallographic orientation: '111'
      source:
        purity:
          grade: 4N
      preparation procedure:
        description:
          - flame-annealing
          - cooling in a gas stream of H2/Ar
          - quenching with ultra-pure water saturated by with H2/Ar gas

File: literature/taguchi_2007_electrochemical_6023/taguchi_2007_electrochemical_6023_f2f_solid.yaml
curation:
  process:
  - role: curator
    name: Tobias Schmider
    orcid: https://orcid.org/0000-0002-2911-2925
    date: 2023-03-17
experimental:
  instrumentation:
    - name: potentiostat
      type: potentiostat
      model: AMEL 551
    - name: waveform generator
      type: waveform generator
      model: EG&G PARC 175
    - name: X-Y recorder
      type: X-Y recorder
      model: Phillips PM 8133
source:
  citation key: taguchi_2007_electrochemical_6023
  url: https://doi.org/10.1016/j.electacta.2007.03.057
  techniques:
  - CV
system:
  type: electrochemical
  electrolyte:
    type: aqueous
    components:
    - name: water
      type: solvent
      source:
        refinement: Elga Purelab Ultra
        supplied purity:
          grade: ultra-pure
          total ion conductivity:
            value: 18.2
            unit: MOhm cm
    - name: HClO4
      type: acid
      source:
        supplier: Merck Suprapur
  electrodes:
    - name: REF
      function: reference electrode
      type: RHE
    - name: CE
      function: counter electrode
      material: Pt
      shape: 
        type: coiled wire
      source:
        purity:
          grade: 4N
    - name: WE
      function: working electrode
      material: Pt
      crystallographic orientation: '553'
      source:
        purity:
          grade: 4N
      preparation procedure:
        description:
          - flame-annealing
          - cooling in a gas stream of H2/Ar
          - quenching with ultra-pure water saturated by with H2/Ar gas
